Repository: ohlincha/libreraman

# LibreRamen

Open-source, cross-platform software for Raman spectrometers that deserve a second life.
The first supported instrument is the **Anton Paar Cora 5000** (BaySpec hardware inside, 532 nm
and 1064 nm lasers), whose vendor software needs an old, never-updated Windows. LibreRamen talks
to the instrument directly over USB from Linux, Windows 10/11 and macOS and adds what the
vendor software lacks: scheduled scans, time series and calibration against common standards.

*LibreRamen is an independent project, not affiliated with or endorsed by Anton Paar or BaySpec.
Product names are used only to describe compatibility.*

**Status: 0.3.7.** The C++/Qt 6 application (`cpp/`) is the main program: measurement (single spectra and
time series with a laser watchdog), Data (overlay, waterfall, heat map, peak fitting, export to CSV, JCAMP-DX,
SPC), Library (SQLite, matching), Analysis (PCA, EFA, MCR-ALS, peak trends with kinetics, computed spectra
from Gaussian/ORCA/xtb/...), Calibration (standards wizard), a local API and an MCP server. Verified on the
real instrument at 532 nm (Windows 11, macOS 12 and Linux); 1064 nm is untested (faulty channel on the development
unit). See [PROTOCOL.md](PROTOCOL.md).
See the **[quick manual](docs/MANUAL.md)** for how to measure, analyse and calibrate.

### Windows

Run `LibreRamen-<version>-Windows-x64-Setup.exe` and accept
the administrator prompt: it also installs the USB drivers. The instrument's USB devices need Microsoft's generic WinUSB
driver; the installer binds it with [libwdi](https://github.com/pbatard/libwdi)'s `wdi-simple`
(the library behind Zadig), so nothing has to be downloaded separately:

# Reference library (shipped with LibreRamen)

Literature Raman band positions with citations and measured spectra from open data sets, added to the default library on first start (and to any library
with *Library ▸ Add reference entries*). Entries are peak lists, not spectra: positions, relative intensities
where the source gives them (0 = unknown), widths where stated, assignments, the source(s) read for each band,
the excitation laser, notes on composition/phase caveats and a confidence (high/medium/low).

Band positions are factual data taken from the cited papers; no spectra or figures are copied. RRUFF spectra are
not included: RRUFF's terms forbid redistribution (RRUFF IDs are listed so users can import them themselves).

| File | Contents | Compiled |
|---|---|---|
| battery.json | 33 battery materials: cathodes, anodes and carbons, binders and cellulose, electrolyte salts and anions, SEI products | 2026-11-23 (research agent, sources opened and read; spot-checked) |
| solvents.json | 26 solvents, ASTM E1840 shift standards and PET; several solvents positions only (intensity 0, from Flanagan & Glavin, Sci. Data 2025) | 2026-11-23 (Sonnet research agent; spot-checked; formic acid and C–H-only PE/PP/PMMA dropped) |
| interphase.json | 7 measured spectra (488 nm): Li2CO3, LiPF6, Li2O, lithium acetate, MnF2, NiF2, PEO. Dryad doi:10.5061/dryad.v15dv421w, **CC0**; Karapin-Springorum et al., Sci. Data 2025. LiF (no first-order Raman) and LiH left out | 2026-11-23 (tools/make_spectra.py) |
| polymers.json | 42 measured spectra (532 nm): polymers incl. PE/HDPE/UHMWPE, PP, PTFE, PVDF, nylon/PA, PET, PMMA, PS, PI, PEEK, cellulose, cellulose acetate, rubbers. OSF osf.io/7cqv4, **CC BY 4.0**; Miller et al., Sci. Data 9, 780 (2022), doi:10.1038/s41597-022-01883-5. One spectrum per polymer (most typical replicate) | 2026-11-23 (tools/make_spectra.py) |
| electrolyte.json | 10 carbonate-electrolyte entries: EC, PC, DMC, EMC, DEC, FEC, EC and PC coordinated to Li+, LP30 (1 M LiPF6 in EC/DMC), [Li(G4)]+. Literature band lists; EMC, DEC (SERS) and FEC (SERS) low confidence; no intensities | 2026-11-23 (Opus research agent; many publishers blocked automated access) |
| rod.json | 422 measured spectra, mostly minerals and inorganic compounds (quartz, fused silica, corundum, calcite, gypsum, TiO2 polymorphs, iron/cobalt/manganese oxides, Li2CO3, Li3PO4, SiC, ZrO2, CeO2, glasses). Raman Open Database, **CC0**; one spectrum per compound (532 nm preferred, then 514/488, 633, 780/785), at most one point per 2 cm-1, intensity scaled 0-1, as deposited (calibration varies: a few are 4-8 cm-1 off). Depositor and ROD code in each entry | 2026-11-23 (tools/make_spectra.py, full ROD zip, 1133 files) |

Format: an array of `{name, formula, cas, cls, tags, laser_nm, peaks: [{position, intensity, width, label}],
sources: [{ref, doi_or_url, covers}], rruff_id, notes, confidence}`. Bump `kReferenceVersion` in
`src/core/library.cpp` when files change so existing default libraries receive new entries.

Spectra entries carry `"spectrum": {label, processed, x, y}` and their own `"licence"`; LibreRamen picks their peak
tables on import. Attribution for CC BY data is kept in each entry's licence and sources. Regenerate with
`tools/make_spectra.py` from the original downloads (not kept in the repository).

File: cpp/resources/reference/electrolyte.json
[
 {
  "name": "Ethylene carbonate (EC)",
  "formula": "C3H4O3",
  "cas": "96-49-1",
  "cls": "electrolyte solvent",
  "tags": [
   "EC",
   "carbonate",
   "cyclic carbonate"
  ],
  "laser_nm": 0,
  "peaks": [
   {
    "position": 720,
    "intensity": 0.4,
    "width": 0,
    "label": "ring deformation (O-C-O / skeletal, often written δ(O-C-O)); 717 in SERS; shifts to ~729-733 when Li+-coordinated"
   },
   {
    "position": 893,
    "intensity": 1.0,
    "width": 0,
    "label": "ring breathing (C-C / skeletal); DIAGNOSTIC free-EC band, shifts to ~903 when Li+-coordinated"
   },
   {
    "position": 1777,
    "intensity": 0.15,
    "width": 0,
    "label": "C=O stretch, Fermi-resonance doublet component (in EC/DMC/LiPF6)"
   },
   {
    "position": 1805,
    "intensity": 0.15,
    "width": 0,
    "label": "C=O stretch, Fermi-resonance doublet component (C=O with 2x ring breathing overtone); ~1787 when Li+-coordinated"
   },
   {
    "position": 2952,
    "intensity": 0.45,
    "width": 0,
    "label": "C-H stretch (SERS value, melt at 39 °C)"
   },
   {
    "position": 3019,
    "intensity": 0.3,
    "width": 0,
    "label": "C-H stretch (SERS value, melt at 39 °C)"
   }
  ],
  "sources": [
   {
    "ref": "Miele E. et al., Hollow-core optical fibre sensors for operando Raman spectroscopy of Li-ion battery liquid electrolytes, Nat. Commun. 2022, 13, 1651",
    "doi_or_url": "https://doi.org/10.1038/s41467-022-29330-4",
    "covers": "893 free ring breathing, ~720 skeletal, ~1805 C=O (785 nm, in LiPF6 EC/EMC electrolyte)"
   },
   {
    "ref": "Cabo-Fernandez L., Neale A. R., Braga F., Sazanovich I. V., Kostecki R., Hardwick L. J., Phys. Chem. Chem. Phys. 2019 (Kerr gated Raman of LiPF6 and LiPF6-based carbonate electrolyte; open copy escholarship.org/uc/item/8k657312)",
    "doi_or_url": "https://doi.org/10.1039/c9cp02430a",
    "covers": "1777 and 1805 C=O doublet, ~900 band (EC/DMC LP30, CW 400-785 nm incl. 532)"
   },
   {
    "ref": "Yang G., Ivanov I. N., Ruther R. E., Sacci R. L., Subjakova V., Hallinan D. T., Nanda J., Electrolyte Solvation Structure at Solid/Liquid Interface Probed by Nanogap Surface-Enhanced Raman Spectroscopy, ACS Nano 2018 (accepted manuscript, par.nsf.gov/servlets/purl/10391043)",
    "doi_or_url": "https://doi.org/10.1021/acsnano.8b05038",
    "covers": "720 Raman (717 SERS) ring deformation, 896-897 skeletal, 1781/1807 C=O doublet and 2952/3019 C-H (SERS of EC melt at 39 °C, 785 nm)"
   },
   {
    "ref": "Borodin O., Olguin M., Ganesh P., Kent P. R. C., Allen J. L., Henderson W. A., Competitive lithium solvation of linear and cyclic carbonates from quantum chemistry, Phys. Chem. Chem. Phys. 2016, 18, 164-175 (OSTI 1238740 accepted manuscript)",
    "doi_or_url": "https://doi.org/10.1039/c5cp05121e",
    "covers": "894 cm-1 EC Raman band and its +11 cm-1 shift on Li+ binding (DFT plus comparison with experiment)"
   },
   {
    "ref": "Allen J.L., Borodin O., Seo D.M., Henderson W.A., Combined quantum chemical/Raman spectroscopic analyses of Li+ cation solvation: cyclic carbonate solvents - ethylene carbonate and propylene carbonate, J. Power Sources 267 (2014) 821-830",
    "doi_or_url": "https://doi.org/10.1016/j.jpowsour.2014.05.107",
    "covers": "ring breathing 717 and 894 cm-1 (uncoordinated EC; 632 nm), shoulder ~704"
   }
  ],
  "rruff_id": "",
  "notes": "EC is solid at RT (mp ~34-37 °C). Positions here are from liquid EC (melt) or EC in carbonate electrolytes, not the crystal; crystalline EC differs, especially in the C=O region. Sources disagree by ±3 cm-1 (893-897 for ring breathing; 1773-1781/1800-1808 for the C=O doublet). Diagnostic: 893 (free) vs 903 (Li+-bound) ring breathing and 717-720 vs 729-733 ring deformation. No intensities given in the sources; ring breathing ~893 is the strongest band in the fingerprint region. C-H stretch positions are from SERS and may be slightly shifted from normal Raman. Allen 2014 (632 nm): uncoordinated EC ring bands at 717 and 894 cm-1 (shoulder ~704); they shift to 729 and 905 cm-1 on Li+ coordination. Relative intensities are estimates of typical published spectra (AI-assisted, medium confidence), not measured values.",
  "confidence": "medium"
 },
 {
  "name": "EC coordinated to Li+ (in LiPF6/EC-based electrolyte)",
  "formula": "C3H4O3·Li+",
  "cas": "",
  "cls": "electrolyte species",
  "tags": [
   "EC",
   "Li+ solvation",
   "solvated EC",
   "carbonate"
  ],
  "laser_nm": 785,
  "peaks": [
   {
    "position": 733,
    "intensity": 0.45,
    "width": 0,
    "label": "ring deformation of Li+-coordinated EC (Raman; 729 in SERS/IR); free EC at 717-720"
   },
   {
    "position": 903,
    "intensity": 1.0,
    "width": 0,
    "label": "ring breathing of Li+-coordinated EC; DIAGNOSTIC, free EC at 893 (fitted 900-915 range in RSC Adv 2025)"
   },
   {
    "position": 1787,
    "intensity": 0.2,
    "width": 0,
    "label": "C=O stretch of Li+-coordinated EC; free EC at ~1805"
   }
  ],
  "sources": [
   {
    "ref": "Miele E. et al., Hollow-core optical fibre sensors for operando Raman spectroscopy of Li-ion battery liquid electrolytes, Nat. Commun. 2022, 13, 1651",
    "doi_or_url": "https://doi.org/10.1038/s41467-022-29330-4",
    "covers": "893 free / 903 solvated ring breathing; ~1805 free / ~1787 solvated C=O (785 nm)"
   },
   {
    "ref": "Yang G., Ivanov I. N., Ruther R. E., Sacci R. L., Subjakova V., Hallinan D. T., Nanda J., Electrolyte Solvation Structure at Solid/Liquid Interface Probed by Nanogap Surface-Enhanced Raman Spectroscopy, ACS Nano 2018 (accepted manuscript, par.nsf.gov/servlets/purl/10391043)",
    "doi_or_url": "https://doi.org/10.1021/acsnano.8b05038",
    "covers": "733 (Raman) / 729 (SERS, IR) Li+-coordinated EC ring deformation vs 717-720 free"
   },
   {
    "ref": "Operando Raman spectroscopy for investigating lithium deposition/dissolution and diffusion at the microelectrode surface, RSC Adv. 2025 (PMC12243104)",
    "doi_or_url": "https://doi.org/10.1039/d5ra03080c",
    "covers": "885-900 free EC vs 900-915 Li+-bound EC (532 nm)"
   },
   {
    "ref": "Borodin O., Olguin M., Ganesh P., Kent P. R. C., Allen J. L., Henderson W. A., Competitive lithium solvation of linear and cyclic carbonates from quantum chemistry, Phys. Chem. Chem. Phys. 2016, 18, 164-175 (OSTI 1238740 accepted manuscript)",
    "doi_or_url": "https://doi.org/10.1039/c5cp05121e",
    "covers": "+11 cm-1 DFT shift of the 894 band on Li+ binding, consistent with experiment; Raman activity of coordinated EC ~17-20% higher than free"
   },
   {
    "ref": "Allen J.L., Borodin O., Seo D.M., Henderson W.A., Combined quantum chemical/Raman spectroscopic analyses of Li+ cation solvation: cyclic carbonate solvents - ethylene carbonate and propylene carbonate, J. Power Sources 267 (2014) 821-830",
    "doi_or_url": "https://doi.org/10.1016/j.jpowsour.2014.05.107",
    "covers": "729 and 905 cm-1 (Li+-coordinated EC, 632 nm); used for solvation numbers"
   }
  ],
  "rruff_id": "",
  "notes": "Solution species, not an isolated compound: appears alongside free EC in any Li-salt/EC electrolyte. Solvation numbers are obtained by fitting the 893/903 pair (or 717/730); Borodin et al. recommend correcting for the ~17-20% higher Raman activity of coordinated EC. Positions vary by a few cm-1 with salt, concentration and co-solvent. Laser listed is that of the main source (Miele); RSC Adv source used 532 nm. Allen 2014 (632 nm, (EC)n-LiX) gives 729 and 905 cm-1 for Li+-coordinated EC (vs 717/894 uncoordinated). Relative intensities are estimates of typical published spectra (AI-assisted, medium confidence), not measured values.",
  "confidence": "high"
 },
 {
  "name": "Propylene carbonate (PC)",
  "formula": "C4H6O3",
  "cas": "108-32-7",
  "cls": "electrolyte solvent",
  "tags": [
   "PC",
   "carbonate",
   "cyclic carbonate"
  ],
  "laser_nm": 1064,
  "peaks": [
   {
    "position": 712,
    "intensity": 1.0,
    "width": 0,
    "label": "ring deformation (free PC); DIAGNOSTIC, shifts to ~721 when Li+-coordinated"
   },
   {
    "position": 848,
    "intensity": 0.6,
    "width": 0,
    "label": "ring breathing / skeletal band, used as internal reference in earlier studies"
   },
   {
    "position": 958,
    "intensity": 0.3,
    "width": 0,
    "label": "CH3 group vibration; concentration-insensitive internal reference"
   },
   {
    "position": 645,
    "intensity": 0.1,
    "width": 0,
    "label": "ring deformation (cis- conformer region); Allen 2014"
   }
  ],
  "sources": [
   {
    "ref": "Åvall G., Wallenstein J., Cheng G. et al., Highly Concentrated Electrolytes: Electrochemical and Physicochemical Characteristics of LiPF6 in Propylene Carbonate Solutions, J. Electrochem. Soc. 2021, 168, 050521 (open access)",
    "doi_or_url": "https://doi.org/10.1149/1945-7111/abfdc3",
    "covers": "712 (free PC) Raman ring mode, 848 and 958 Raman reference bands (FT-Raman, 1064 nm); IR bands 774, 1043, 1074, 1173, 1353, 1388, 1779 also tabulated (IR, not Raman)"
   },
   {
    "ref": "Allen J.L., Borodin O., Seo D.M., Henderson W.A., Combined quantum chemical/Raman spectroscopic analyses of Li+ cation solvation: cyclic carbonate solvents - ethylene carbonate and propylene carbonate, J. Power Sources 267 (2014) 821-830",
    "doi_or_url": "https://doi.org/10.1016/j.jpowsour.2014.05.107",
    "covers": "645 and 712 cm-1 (uncoordinated PC); 712 -> 722 on Li+ coordination"
   }
  ],
  "rruff_id": "",
  "notes": "Neat liquid at RT. Only the Raman bands explicitly given in the source are listed; the paper's Table II gives FTIR positions for PC (C=O 1779, CO2 asym 1173, ring 1353/1388, C-O 1043, ring/C-Me 1074, ring deformation 774/711) which have Raman counterparts nearby but are not Raman values. Commercial PC is racemic with ring-puckering conformers, which complicates band fitting (Allen et al. 2014). Incomplete band list: C=O (~1780-1790) and C-H region not confirmed from an opened Raman source. Allen 2014: the 712 cm-1 symmetric ring deformation is the band used for Li+ solvation (722 cm-1 coordinated); 841/856 calculated bands appear as one experimental band. Relative intensities are estimates of typical published spectra (AI-assisted, medium confidence), not measured values.",
  "confidence": "medium"
 },
 {
  "name": "PC coordinated to Li+ (in LiPF6/PC electrolyte)",
  "formula": "C4H6O3·Li+",
  "cas": "",
  "cls": "electrolyte species",
  "tags": [
   "PC",
   "Li+ solvation",
   "solvated PC"
  ],
  "laser_nm": 1064,
  "peaks": [
   {
    "position": 721,
    "intensity": 1.0,
    "width": 0,
    "label": "ring deformation of Li+-coordinated PC; DIAGNOSTIC vs free PC at 712"
   },
   {
    "position": 742,
    "intensity": 0.5,
    "width": 0,
    "label": "PF6- P-F symmetric stretch in the same fit window (ion-paired contribution grows with concentration)"
   }
  ],
  "sources": [
   {
    "ref": "Åvall G., Wallenstein J., Cheng G. et al., Highly Concentrated Electrolytes: Electrochemical and Physicochemical Characteristics of LiPF6 in Propylene Carbonate Solutions, J. Electrochem. Soc. 2021, 168, 050521 (open access)",
    "doi_or_url": "https://doi.org/10.1149/1945-7111/abfdc3",
    "covers": "Voigt fit of 680-760 region: 712 free PC, 721 coordinated PC, 742 PF6-; IR: C=O 1779->1750, CO2 asym 1173->1200, C-O 1043->1059 on Li+ coordination"
   },
   {
    "ref": "Allen J.L., Borodin O., Seo D.M., Henderson W.A., Combined quantum chemical/Raman spectroscopic analyses of Li+ cation solvation: cyclic carbonate solvents - ethylene carbonate and propylene carbonate, J. Power Sources 267 (2014) 821-830",
    "doi_or_url": "https://doi.org/10.1016/j.jpowsour.2014.05.107",
    "covers": "712 (free) -> 722 cm-1 (Li+-coordinated) ring deformation"
   }
  ],
  "rruff_id": "",
  "notes": "Solution species in LiPF6/PC (0-3.2 M). The 712/721 pair gives Li+-PC solvation numbers (4.5 down to 2.6 with increasing concentration in this study). IR shows larger shifts (C=O -29, CO2 asym +27 cm-1) but these are IR values. Non-linear decrease of the 742 band intensity is attributed to ion pairing. Relative intensities are estimates of typical published spectra (AI-assisted, low confidence), not measured values.",
  "confidence": "medium"
 },
 {
  "name": "Dimethyl carbonate (DMC)",
  "formula": "C3H6O3",
  "cas": "616-38-6",
  "cls": "electrolyte solvent",
  "tags": [
   "DMC",
   "carbonate",
   "linear carbonate"
  ],
  "laser_nm": 532,
  "peaks": [
   {
    "position": 518,
    "intensity": 0.3,
    "width": 0,
    "label": "O-C-O deformation (523 quoted in review); develops a Li+ side-band on salt addition"
   },
   {
    "position": 916,
    "intensity": 1.0,
    "width": 0,
    "label": "O-CH3 stretch / skeletal (cis-cis conformer); DIAGNOSTIC, shifts up on Li+ coordination (DFT +14 to +29 cm-1)"
   },
   {
    "position": 1756,
    "intensity": 0.3,
    "width": 0,
    "label": "C=O stretch (1750-1756 in EC/DMC electrolyte)"
   }
  ],
  "sources": [
   {
    "ref": "Cabo-Fernandez L., Neale A. R., Braga F., Sazanovich I. V., Kostecki R., Hardwick L. J., Phys. Chem. Chem. Phys. 2019 (Kerr gated Raman of LiPF6 and LiPF6-based carbonate electrolyte; open copy escholarship.org/uc/item/8k657312)",
    "doi_or_url": "https://doi.org/10.1039/c9cp02430a",
    "covers": "518, 916, 1750 and 1756 bands assigned to DMC in EC/DMC/LiPF6 (CW 400-785 nm incl. 532)"
   },
   {
    "ref": "Raman and Infrared Spectroscopy of Materials for Lithium-Ion Batteries (review), Int. J. Mol. Sci. 2025, 26, 11879 (PMC12732522)",
    "doi_or_url": "https://doi.org/10.3390/ijms262411879",
    "covers": "DMC O-C-O deformation at 523 with side-band on LiClO4 addition"
   },
   {
    "ref": "Borodin O., Olguin M., Ganesh P., Kent P. R. C., Allen J. L., Henderson W. A., Competitive lithium solvation of linear and cyclic carbonates from quantum chemistry, Phys. Chem. Chem. Phys. 2016, 18, 164-175 (OSTI 1238740 accepted manuscript)",
    "doi_or_url": "https://doi.org/10.1039/c5cp05121e",
    "covers": "DMC band near 920 used for Li+ solvation; DFT shift +29 (single) / +14 (4-coordinate) for cis-cis DMC, cis-trans DMC band ~860"
   }
  ],
  "rruff_id": "",
  "notes": "Neat liquid at RT; exists as cis-cis (dominant) and cis-trans conformers in the liquid. Positions taken from EC/DMC electrolyte spectra, so expect ±3 cm-1 vs neat DMC. Diagnostic: ~916-920 (free) vs higher-frequency Li+-bound side-band; 518-523 O-C-O deformation side-band. Incomplete list (C-H region and 1100-1460 bands not individually assigned in the opened sources). Relative intensities are estimates of typical published spectra (AI-assisted, medium confidence), not measured values.",
  "confidence": "medium"
 },
 {
  "name": "Ethyl methyl carbonate (EMC)",
  "formula": "C4H8O3",
  "cas": "623-53-0",
  "cls": "electrolyte solvent",
  "tags": [
   "EMC",
   "carbonate",
   "linear carbonate"
  ],
  "laser_nm": 785,
  "peaks": [
   {
    "position": 900,
    "intensity": 1.0,
    "width": 0,
    "label": "skeletal mode (overlaps EC ring breathing in EC/EMC mixtures)"
   },
   {
    "position": 1750,
    "intensity": 0.35,
    "width": 0,
    "label": "C=O stretch, free EMC; DIAGNOSTIC, ~1735 when Li+-solvated"
   }
  ],
  "sources": [
   {
    "ref": "Miele E. et al., Hollow-core optical fibre sensors for operando Raman spectroscopy of Li-ion battery liquid electrolytes, Nat. Commun. 2022, 13, 1651",
    "doi_or_url": "https://doi.org/10.1038/s41467-022-29330-4",
    "covers": "~900 skeletal, ~1750 free / ~1735 Li+-solvated C=O (785 nm, in LiPF6 EC/EMC electrolyte)"
   }
  ],
  "rruff_id": "",
  "notes": "Neat liquid at RT. Only two bands confirmed from an opened source, both from an EC/EMC electrolyte spectrum; the full neat-EMC band list was not found in an accessible source. Li+-solvated EMC C=O at ~1735 (integration window 1730-1765 used for free+solvated). Relative intensities are estimates of typical published spectra (AI-assisted, low confidence), not measured values.",
  "confidence": "low"
 },
 {
  "name": "Diethyl carbonate (DEC)",
  "formula": "C5H10O3",
  "cas": "105-58-8",
  "cls": "electrolyte solvent",
  "tags": [
   "DEC",
   "carbonate",
   "linear carbonate"
  ],
  "laser_nm": 785,
  "peaks": [
   {
    "position": 613,
    "intensity": 0.15,
    "width": 0,
    "label": "O-C-O scissoring"
   },
   {
    "position": 902,
    "intensity": 1.0,
    "width": 0,
    "label": "O-C-O bending (prominent); overlaps EC 896 band in EC/DEC"
   },
   {
    "position": 1122,
    "intensity": 0.35,
    "width": 0,
    "label": "CH3 rocking; insensitive to environment, used for normalisation"
   },
   {
    "position": 1735,
    "intensity": 0.2,
    "width": 0,
    "label": "C=O stretch, Fermi-resonance doublet component; Li+-coordinated ~1725"
   },
   {
    "position": 1753,
    "intensity": 0.2,
    "width": 0,
    "label": "C=O stretch, Fermi-resonance doublet component; Li+-coordinated ~1744"
   }
  ],
  "sources": [
   {
    "ref": "Yang G., Ivanov I. N., Ruther R. E., Sacci R. L., Subjakova V., Hallinan D. T., Nanda J., Electrolyte Solvation Structure at Solid/Liquid Interface Probed by Nanogap Surface-Enhanced Raman Spectroscopy, ACS Nano 2018 (accepted manuscript, par.nsf.gov/servlets/purl/10391043)",
    "doi_or_url": "https://doi.org/10.1021/acsnano.8b05038",
    "covers": "613, 902, 1122, 1735/1753 C=O doublet and Li+-coordinated 1725/1744 (nanogap SERS, 785 nm); methyl bands between 1050-1550"
   }
  ],
  "rruff_id": "",
  "notes": "Neat liquid. All positions are from nanogap SERS (785 nm), which the authors note can shift and broaden bands relative to normal Raman; the C=O doublet splitting was reported as a first observation and may be SERS-specific. Use with caution until checked against a normal Raman spectrum. Relative intensities are estimates of typical published spectra (AI-assisted, low confidence), not measured values.",
  "confidence": "low"
 },
 {
  "name": "Fluoroethylene carbonate (FEC)",
  "formula": "C3H3FO3",
  "cas": "114435-02-8",
  "cls": "electrolyte solvent",
  "tags": [
   "FEC",
   "carbonate",
   "additive",
   "fluorinated"
  ],
  "laser_nm": 785,
  "peaks": [
   {
    "position": 729,
    "intensity": 0.7,
    "width": 0,
    "label": "ring deformation O-C-O (12 cm-1 above EC)"
   },
   {
    "position": 868,
    "intensity": 0.5,
    "width": 0,
    "label": "C-F stretch; DIAGNOSTIC for FEC vs EC"
   },
   {
    "position": 908,
    "intensity": 1.0,
    "width": 0,
    "label": "ring deformation / skeletal (FEC analogue of EC 893-896)"
   },
   {
    "position": 1000,
    "intensity": 0.2,
    "width": 0,
    "label": "C-C skeletal stretch"
   },
   {
    "position": 1088,
    "intensity": 0.25,
    "width": 0,
    "label": "C-C skeletal stretch"
   },
   {
    "position": 1814,
    "intensity": 0.2,
    "width": 0,
    "label": "C=O stretch doublet component"
   },
   {
    "position": 1835,
    "intensity": 0.2,
    "width": 0,
    "label": "C=O stretch doublet component"
   },
   {
    "position": 2865,
    "intensity": 0.05,
    "width": 0,
    "label": "C-H stretch"
   },
   {
    "position": 2898,
    "intensity": 0.1,
    "width": 0,
    "label": "C-H stretch"
   },
   {
    "position": 3017,
    "intensity": 0.4,
    "width": 0,
    "label": "C-H stretch (CFH / CH2 asym)"
   },
   {
    "position": 3066,
    "intensity": 0.2,
    "width": 0,
    "label": "C-H stretch"
   }
  ],
  "sources": [
   {
    "ref": "Yang G., Ivanov I. N., Ruther R. E., Sacci R. L., Subjakova V., Hallinan D. T., Nanda J., Electrolyte Solvation Structure at Solid/Liquid Interface Probed by Nanogap Surface-Enhanced Raman Spectroscopy, ACS Nano 2018 (accepted manuscript, par.nsf.gov/servlets/purl/10391043)",
    "doi_or_url": "https://doi.org/10.1021/acsnano.8b05038",
    "covers": "all bands (nanogap SERS of FEC at 39 °C, 785 nm)"
   }
  ],
  "rruff_id": "",
  "notes": "Liquid at 39 °C (mp ~18-23 °C). All positions are SERS values; the authors state the confocal (normal) Raman spectrum was almost featureless at their low power, so normal-Raman positions may differ by a few cm-1. Diagnostic: 868 C-F stretch and the C=O doublet above 1810 (vs EC 1781/1807). Relative intensities are estimates of typical published spectra (AI-assisted, low confidence), not measured values.",
  "confidence": "low"
 },
 {
  "name": "1 M LiPF6 in EC/DMC (LP30)",
  "formula": "LiPF6 + C3H4O3 + C3H6O3",
  "cas": "",
  "cls": "electrolyte",
  "tags": [
   "LP30",
   "LiPF6",
   "EC",
   "DMC",
   "commercial electrolyte"
  ],
  "laser_nm": 532,
  "peaks": [
   {
    "position": 518,
    "intensity": 0.2,
    "width": 0,
    "label": "DMC O-C-O deformation (assignment from other sources)"
   },
   {
    "position": 717,
    "intensity": 0.45,
    "width": 0,
    "label": "EC ring deformation, free EC"
   },
   {
    "position": 723,
    "intensity": 0.2,
    "width": 0,
    "label": "EC ring deformation region (Li+-coordinated EC contribution; tentative)"
   },
   {
    "position": 741,
    "intensity": 0.35,
    "width": 0,
    "label": "PF6- A1g symmetric stretch (stated by source)"
   },
   {
    "position": 893,
    "intensity": 1.0,
    "width": 0,
    "label": "EC ring breathing, free EC"
   },
   {
    "position": 904,
    "intensity": 0.35,
    "width": 0,
    "label": "EC ring breathing, Li+-coordinated EC (assignment from Miele 2022)"
   },
   {
    "position": 916,
    "intensity": 0.85,
    "width": 0,
    "label": "DMC O-CH3 stretch / skeletal"
   },
   {
    "position": 973,
    "intensity": 0.1,
    "width": 0,
    "label": "EC/DMC band (unassigned in source)"
   },
   {
    "position": 1220,
    "intensity": 0.1,
    "width": 0,
    "label": "EC/DMC band (unassigned in source)"
   },
   {
    "position": 1455,
    "intensity": 0.2,
    "width": 0,
    "label": "CH3/CH2 deformation"
   },
   {
    "position": 1487,
    "intensity": 0.1,
    "width": 0,
    "label": "CH2 scissoring (EC)"
   },
   {
    "position": 1750,
    "intensity": 0.2,
    "width": 0,
    "label": "DMC C=O stretch"
   },
   {
    "position": 1777,
    "intensity": 0.12,
    "width": 0,
    "label": "EC C=O Fermi-resonance doublet component"
   },
   {
    "position": 1808,
    "intensity": 0.12,
    "width": 0,
    "label": "EC C=O stretch"
   },
   {
    "position": 2849,
    "intensity": 0.1,
    "width": 0,
    "label": "C-H stretch"
   },
   {
    "position": 2888,
    "intensity": 0.1,
    "width": 0,
    "label": "C-H stretch"
   },
   {
    "position": 2935,
    "intensity": 0.6,
    "width": 0,
    "label": "C-H stretch"
   },
   {
    "position": 2967,
    "intensity": 0.5,
    "width": 0,
    "label": "C-H stretch"
   },
   {
    "position": 3002,
    "intensity": 0.35,
    "width": 0,
    "label": "C-H stretch"
   }
  ],
  "sources": [
   {
    "ref": "Cabo-Fernandez L., Neale A. R., Braga F., Sazanovich I. V., Kostecki R., Hardwick L. J., Phys. Chem. Chem. Phys. 2019 (Kerr gated Raman of LiPF6 and LiPF6-based carbonate electrolyte; open copy escholarship.org/uc/item/8k657312)",
    "doi_or_url": "https://doi.org/10.1039/c9cp02430a",
    "covers": "all positions (1 M LiPF6 in EC/DMC 1:1 w/w, BASF LP30, CW spectra at 400/532/633/785 nm and Kerr-gated 400 nm); only the 741 PF6- assignment is explicit in the source"
   },
   {
    "ref": "Miele E. et al., Hollow-core optical fibre sensors for operando Raman spectroscopy of Li-ion battery liquid electrolytes, Nat. Commun. 2022, 13, 1651",
    "doi_or_url": "https://doi.org/10.1038/s41467-022-29330-4",
    "covers": "free/coordinated EC 893/903 assignment used to label 893/904"
   },
   {
    "ref": "Yang G., Ivanov I. N., Ruther R. E., Sacci R. L., Subjakova V., Hallinan D. T., Nanda J., Electrolyte Solvation Structure at Solid/Liquid Interface Probed by Nanogap Surface-Enhanced Raman Spectroscopy, ACS Nano 2018 (accepted manuscript, par.nsf.gov/servlets/purl/10391043)",
    "doi_or_url": "https://doi.org/10.1021/acsnano.8b05038",
    "covers": "EC 717-720 ring deformation assignment"
   }
  ],
  "rruff_id": "",
  "notes": "Commercial LP30. The source lists the band positions as 'typical peaks for DMC and EC' without per-band assignments; labels other than 741 (PF6-) are added from the other cited sources and are tentative where noted. Commercial LP30 shows a fluorescence background at 532 nm that grows with electrolyte age. Diagnostic: 893/904 (free vs Li+-EC), 741 PF6-, 1750 (DMC C=O) vs 1777/1808 (EC C=O). Relative intensities are estimates of typical published spectra (AI-assisted, medium confidence), not measured values.",
  "confidence": "medium"
 },
 {
  "name": "Tetraglyme Li+ complex [Li(G4)]+ (Li salt in TEGDME)",
  "formula": "[Li(C10H22O5)]+",
  "cas": "",
  "cls": "electrolyte species",
  "tags": [
   "TEGDME",
   "G4",
   "tetraglyme",
   "Li+ solvation",
   "glyme"
  ],
  "laser_nm": 785,
  "peaks": [
   {
    "position": 868,
    "intensity": 0.6,
    "width": 0,
    "label": "breathing mode of the crown-ether-like [Li(G4)]+ complex; DIAGNOSTIC, grows with Li salt concentration"
   },
   {
    "position": 1471,
    "intensity": 1.0,
    "width": 0,
    "label": "G4 CH2 bending/scissoring; used as internal reference (solvent band)"
   }
  ],
  "sources": [
   {
    "ref": "Fawdon J., Ihli J., La Mantia F., Pasta M., Characterising lithium-ion electrolytes via operando Raman microspectroscopy, Nat. Commun. 2021, 12, 4053",
    "doi_or_url": "https://doi.org/10.1038/s41467-021-24297-0",
    "covers": "868 [Li(G4)]+ breathing, 1471 G4 CH2 bend, 717 FSI- S-N-S (LiFSI in G4, 785 nm)"
   }
  ],
  "rruff_id": "",
  "notes": "Solution species in LiFSI/tetraglyme. Free tetraglyme band positions were not confirmed from an opened source; only the complex breathing mode and the reference CH2 band are listed. Relative intensities are estimates of typical published spectra (AI-assisted, low confidence), not measured values.",
  "confidence": "medium"
 },
 {
  "name": "Vinylene carbonate (VC)",
  "formula": "C3H2O3",
  "cas": "872-36-6",
  "cls": "electrolyte solvent",
  "tags": [
   "VC",
   "carbonate",
   "additive"
  ],
  "laser_nm": 0,
  "peaks": [
   {
    "position": 532,
    "intensity": 0.3,
    "width": 0,
    "label": "C=O out-of-plane bend (depol.)"
   },
   {
    "position": 565,
    "intensity": 0.3,
    "width": 0,
    "label": "C=O in-plane bend (depol.)"
   },
   {
    "position": 744,
    "intensity": 1.0,
    "width": 0,
    "label": "A1 skeletal ring mode (pol.)"
   },
   {
    "position": 823,
    "intensity": 0.1,
    "width": 0,
    "label": "w"
   },
   {
    "position": 892,
    "intensity": 0.3,
    "width": 0,
    "label": "ring mode (depol.)"
   },
   {
    "position": 907,
    "intensity": 1.0,
    "width": 0,
    "label": "A1 ring stretch (pol.)"
   },
   {
    "position": 1040,
    "intensity": 0.3,
    "width": 0,
    "label": "B1 skeletal stretch (depol.)"
   },
   {
    "position": 1085,
    "intensity": 0.45,
    "width": 0,
    "label": "B1 skeletal stretch (depol.)"
   },
   {
    "position": 1165,
    "intensity": 0.3,
    "width": 0,
    "label": "A1 C-H in-plane deformation (pol.)"
   },
   {
    "position": 1403,
    "intensity": 0.1,
    "width": 0,
    "label": "w"
   },
   {
    "position": 1565,
    "intensity": 0.1,
    "width": 0,
    "label": "w"
   },
   {
    "position": 1627,
    "intensity": 1.0,
    "width": 0,
    "label": "C=C stretch (pol.)"
   },
   {
    "position": 1799,
    "intensity": 0.1,
    "width": 0,
    "label": "C=O stretch region"
   },
   {
    "position": 1835,
    "intensity": 0.1,
    "width": 0,
    "label": "C=O stretch"
   },
   {
    "position": 3171,
    "intensity": 1.0,
    "width": 0,
    "label": "C-H stretch (pol.)"
   }
  ],
  "sources": [
   {
    "ref": "Dorris K.L., Boggs J.E., Danti A., Altpeter L.L., Infrared and Raman Spectra of Vinylene Carbonate, J. Chem. Phys. 46 (1967) 1191-1193",
    "doi_or_url": "https://doi.org/10.1063/1.1840790",
    "covers": "Table I, Raman (liquid) with strengths and polarisation; assignments from the text"
   }
  ],
  "rruff_id": "",
  "notes": "Neat liquid, Cary 81 Raman spectrometer (1967; excitation not stated in the table). Strengths s=1.0, ms=0.45, m=0.3, w=0.1. Diagnostic: C=C stretch 1627 (absent in EC), ring band 907, C-H 3171.",
  "confidence": "medium"
 },
 {
  "name": "BF4- anion: free and Li+-coordinated (LiBF4 in acetonitrile)",
  "formula": "BF4-",
  "cas": "",
  "cls": "electrolyte species",
  "tags": [
   "LiBF4",
   "BF4",
   "anion",
   "solvation",
   "SSIP",
   "AGG"
  ],
  "laser_nm": 632,
  "peaks": [
   {
    "position": 763.5,
    "intensity": 1.0,
    "width": 0,
    "label": "B-F ν1 symmetric stretch, SSIP (uncoordinated anion; (AN)4:LiBF4)"
   },
   {
    "position": 766.5,
    "intensity": 0.3,
    "width": 0,
    "label": "new band at 60 °C (unassigned)"
   },
   {
    "position": 774.5,
    "intensity": 0.6,
    "width": 0,
    "label": "ν1, AGG-I (anion bound to two Li+), liquid 60 °C (779 in the crystalline solvate)"
   },
   {
    "position": 782,
    "intensity": 0.3,
    "width": 0,
    "label": "ν1, AGG-II (anion bound to three Li+); 782-786 in the liquid"
   },
   {
    "position": 798,
    "intensity": 0.1,
    "width": 0,
    "label": "ν1, AGG-III (anion bound to four or more Li+), most concentrated"
   }
  ],
  "sources": [
   {
    "ref": "Henderson W.A. et al., Electrolyte Solvation and Ionic Association. VII. Correlating Raman Spectroscopic Data with Electrolyte Properties, J. Electrochem. Soc. 167 (2020) 110551",
    "doi_or_url": "https://doi.org/10.1149/1945-7111/aba44a",
    "covers": "BF4- ν1 band positions for (AN)n-LiBF4 at -80 °C and 60 °C, 632 nm"
   }
  ],
  "rruff_id": "",
  "notes": "Only the BF4- ν1 band (750-800 cm-1); acetonitrile has no bands there. Henderson cautions that SSIP and CIP shift by only 1-5 cm-1, so a band near 764 may contain both. Positions in carbonate solvents may differ by a few cm-1. Relative intensities are estimates of typical published spectra (AI-assisted, low confidence), not measured values.",
  "confidence": "medium"
 },
 {
  "name": "ClO4- anion coordinated to Li+ (LiClO4 electrolytes)",
  "formula": "ClO4-",
  "cas": "",
  "cls": "electrolyte species",
  "tags": [
   "LiClO4",
   "ClO4",
   "anion",
   "solvation",
   "CIP"
  ],
  "laser_nm": 632,
  "peaks": [
   {
    "position": 927,
    "intensity": 0.5,
    "width": 0,
    "label": "ν1 Cl-O symmetric stretch, CIP-II (bidentate to one Li+)"
   },
   {
    "position": 941,
    "intensity": 1.0,
    "width": 0,
    "label": "ν1, CIP-I (monodentate to one Li+)"
   }
  ],
  "sources": [
   {
    "ref": "Henderson W.A. et al., Electrolyte Solvation and Ionic Association. VII. Correlating Raman Spectroscopic Data with Electrolyte Properties, J. Electrochem. Soc. 167 (2020) 110551",
    "doi_or_url": "https://doi.org/10.1149/1945-7111/aba44a",
    "covers": "ClO4- ν1 near 941 (CIP-I) and 927 cm-1 (CIP-II), citing earlier work"
   }
  ],
  "rruff_id": "",
  "notes": "The uncoordinated ClO4- ν1 lies near 933 cm-1, between the two contact-ion-pair bands, which is why simple deconvolution of this region is unreliable (Henderson 2020). Use together with a solvent band to judge ion pairing. Relative intensities are estimates of typical published spectra (AI-assisted, low confidence), not measured values.",
  "confidence": "medium"
 },
 {
  "name": "BOB- anion (LiBOB in solution)",
  "formula": "C4BO8-",
  "cas": "244761-29-3",
  "cls": "electrolyte species",
  "tags": [
   "LiBOB",
   "BOB",
   "anion",
   "salt"
  ],
  "laser_nm": 1064,
  "peaks": [
   {
    "position": 308,
    "intensity": 0.05,
    "width": 0,
    "label": "torsion of B-O2 groups"
   },
   {
    "position": 344,
    "intensity": 0.05,
    "width": 0,
    "label": "OC-CO bend"
   },
   {
    "position": 371,
    "intensity": 0.05,
    "width": 0,
    "label": "OC-CO bend + breathing"
   },
   {
    "position": 702,
    "intensity": 0.05,
    "width": 0,
    "label": "O-B-O deformation"
   },
   {
    "position": 722,
    "intensity": 0.15,
    "width": 0,
    "label": "O-B-O deformation + ring breathing"
   },
   {
    "position": 949,
    "intensity": 0.1,
    "width": 0,
    "label": "symmetric O-B-O stretch + O-C-O deformation"
   },
   {
    "position": 1328,
    "intensity": 0.6,
    "width": 0,
    "label": "in-phase C-O + C-C stretch"
   },
   {
    "position": 1780,
    "intensity": 0.25,
    "width": 0,
    "label": "out-of-phase C=O stretch"
   },
   {
    "position": 1804,
    "intensity": 0.05,
    "width": 0,
    "label": "out-of-phase C=O stretch (shoulder)"
   },
   {
    "position": 1822,
    "intensity": 1.0,
    "width": 0,
    "label": "in-phase C=O stretch"
   }
  ],
  "sources": [
   {
    "ref": "Holomb R., Xu W., Markusson H., Johansson P., Jacobsson P., Vibrational Spectroscopy and ab Initio Studies of Lithium Bis(oxalato)borate (LiBOB) in Different Solvents, J. Phys. Chem. A 110 (2006) 11467-11472",
    "doi_or_url": "https://doi.org/10.1021/jp0626824",
    "covers": "Table 2, experimental Raman bands of BOB- in solution (FT-Raman, Nd:YAG 1064 nm); assignments"
   }
  ],
  "rruff_id": "",
  "notes": "Experimental positions from the solution spectra; relative intensities are only indicative, scaled from the calculated Raman activities of the matching modes (B3LYP). Diagnostic: 1822 and 1328 cm-1.",
  "confidence": "medium"
 },
 {
  "name": "LiDFOB (lithium difluoro(oxalato)borate, solid salt)",
  "formula": "LiC2BF2O4",
  "cas": "409071-16-5",
  "cls": "electrolyte salt",
  "tags": [
   "LiDFOB",
   "DFOB",
   "salt"
  ],
  "laser_nm": 632,
  "peaks": [
   {
    "position": 325,
    "intensity": 0,
    "width": 0,
    "label": "ring twisting + F-B-F torsion"
   },
   {
    "position": 360,
    "intensity": 0,
    "width": 0,
    "label": "OC-O in-plane bend + F-B-F bend"
   },
   {
    "position": 390,
    "intensity": 0,
    "width": 0,
    "label": "OC-O in-plane bend + F-B-F bend"
   },
   {
    "position": 615,
    "intensity": 0,
    "width": 0,
    "label": "O-C-C deformation"
   },
   {
    "position": 635,
    "intensity": 0,
    "width": 0,
    "label": "B-F scissoring + O-B bend"
   },
   {
    "position": 680,
    "intensity": 0,
    "width": 0,
    "label": "ring rotation"
   },
   {
    "position": 723,
    "intensity": 1.0,
    "width": 0,
    "label": "ring breathing (very strong); near 710 for the uncoordinated (SSIP) anion"
   },
   {
    "position": 840,
    "intensity": 0,
    "width": 0,
    "label": "C-C bend (out of plane)"
   },
   {
    "position": 942,
    "intensity": 0,
    "width": 0,
    "label": "symmetric B-O + C-C + B-F stretch"
   },
   {
    "position": 1405,
    "intensity": 0,
    "width": 0,
    "label": "symmetric C-O + C-C stretch"
   },
   {
    "position": 1769,
    "intensity": 0,
    "width": 0,
    "label": "antisymmetric C=O stretch"
   },
   {
    "position": 1800,
    "intensity": 0,
    "width": 0,
    "label": "symmetric C=O stretch"
   }
  ],
  "sources": [
   {
    "ref": "Han S.-D., Allen J.L., Jónsson E., Johansson P., McOwen D.W., Boyle P.D., Henderson W.A., Solvate Structures and Computational/Spectroscopic Characterization of Lithium Difluoro(oxalato)borate (LiDFOB) Electrolytes, J. Phys. Chem. C 117 (2013) 5521-5531",
    "doi_or_url": "https://doi.org/10.1021/jp309102c",
    "covers": "Table 1 experimental frequencies (LiDFOB salt), assignments; SSIP ring breathing near 710 cm-1"
   }
  ],
  "rruff_id": "",
  "notes": "Solid LiDFOB salt, 632 nm (Si-calibrated). The 723 cm-1 ring-breathing band moves to ~710 cm-1 for uncoordinated DFOB- in solvates, so its position indicates ion pairing. Boron isotopes (10B/11B) split modes involving B.",
  "confidence": "high"
 }
]
